Repository: conferenceusu/conferenceusu.github.io

File: public/docs/2026/abstracts/185.html
Si-ЗАМЕЩЕННЫЙ ИНДАТ-АЛЮМИНАТ БАРИЯ С БЛОЧНЫМ ТИПОМ СТРУКТУРЫ: СИНТЕЗ И ЭЛЕКТРИЧЕСКИЕ СВОЙСТВА

Проблемы теоретической и экспериментальной химии – XXXVI185

Si-ЗАМЕЩЕННЫЙ ИНДАТ-АЛЮМИНАТ БАРИЯ С БЛОЧНЫМ ТИПОМ СТРУКТУРЫ:
СИНТЕЗ И ЭЛЕКТРИЧЕСКИЕ СВОЙСТВА

Глинский Н.Н., Корона Д.В., Кочетова Н.А.

Уральский федеральный университет

620002, г. Екатеринбург, ул. Мира, д. 19

Применение сложнооксидных электролитов в водородной энергетике в
качестве протонпроводящих мембран требует наличия у данных материалов
высокой протонной проводимости. Одним из перспективных сложных оксидов
является Ba7In6Al2O19,
имеющий блочную структуру гексагонального перовскита. Наличие
структурных вакансий кислорода обуславливает его кислородно-ионную
проводимость в сухой и протонную проводимость во влажной атмосфере. В
целях улучшения свойств можно применять различные типы замещения,
например, введение в Al-позиции атомов неметаллического элемента –
кремния, что по сути является замещением катионных полиэдров на
оксоанионные группировки (оксоанионное допирование). Замещение может
привести к оптимизации блочной структуры и улучшить электротранспортные
свойства материала.

В настоящей работе образец состава
Ba7In6Al1.9Si0.1O19.1
был получен модифицированным методом Печини из исходных веществ
квалификации ос.ч.: Ba(NO3)2,
Al(NO3)3, SiO2,
In2O3, HNO3 (к). Ионы Вa2+,
Al3+, In3+ в рабочем растворе находились в виде
нитратов, в качестве органических реагентов использовали глицерин и
лимонную кислоту. Кремний вводили как SiO2 на этапе
образования геля, до процесса пиролиза. Полученный после пиролиза
полупродукт был перетерт в этаноле и дополнительно отожжен при 1200 °С в
течение 24 часов. По данным рентгенофазового анализа (XRD-7000 Maxima,
Shimadzu, Япония), образец описывался гексагональной структурой (пр. гр.
P63/mmc) с параметрами элементарной ячейки:
a=5.971(0) Å, c=38.148(1) Å.

Установили, используя метод термогравиметрии (STA 409 PC Luxx
(Netzsch, Германия), что образец способен к диссоциативному внедрению
молекул воды в структуру в количествах ~1.1 моль на формульную единицу
вещества. Основное удаление воды наблюдается в интервалах температур 300
– 500 оС.

Электропроводность измеряли методом электрохимического импеданса
(Z­1000P, Elins, Россия) в частотном диапазоне 100 Гц – 1 МГц в интервале
температур 300–900°С в атмосферах сухого/влажного воздуха. Обнаружено,
что электропроводность возрастает во влажной атмосфере по сравнению с
сухой из-за появления протонного переноса. Частичное замещение алюминия
на атомы кремния в структуре сложного оксида
Ba7In6Al2O19 приводит к
заметному повышению значений общей электропроводности как в сухой, так и
во влажной атмосферах, что можно связать с увеличением подвижности
ионных носителей тока при увеличении объема элементарной ячейки.

Работа выполнена при поддержке гранта Российского научного фонда
и правительства Свердловской области № 24-13-20026.

Текст тезисов в PDF

File: public/docs/2026/abstracts/188.html
Si-ЗАМЕЩЕННЫЙ ИНДАТ-АЛЮМИНАТ БАРИЯ С БЛОЧНЫМ ТИПОМ СТРУКТУРЫ: СИНТЕЗ И ЭЛЕКТРИЧЕСКИЕ СВОЙСТВА

Проблемы теоретической и экспериментальной химии – XXXVI188

Si-ЗАМЕЩЕННЫЙ ИНДАТ-АЛЮМИНАТ БАРИЯ С БЛОЧНЫМ ТИПОМ СТРУКТУРЫ:
СИНТЕЗ И ЭЛЕКТРИЧЕСКИЕ СВОЙСТВА

Глинский Н.Н., Корона Д.В., Кочетова Н.А.

Уральский федеральный университет

620002, г. Екатеринбург, ул. Мира, д. 19

Применение сложнооксидных электролитов в водородной энергетике в
качестве протонпроводящих мембран требует наличия у данных материалов
высокой протонной проводимости. Одним из перспективных сложных оксидов
является Ba7In6Al2O19,
имеющий блочную структуру гексагонального перовскита. Наличие
структурных вакансий кислорода обуславливает его кислородно-ионную
проводимость в сухой и протонную проводимость во влажной атмосфере. В
целях улучшения свойств можно применять различные типы замещения,
например, введение в Al-позиции атомов неметаллического элемента –
кремния, что по сути является замещением катионных полиэдров на
оксоанионные группировки (оксоанионное допирование). Замещение может
привести к оптимизации блочной структуры и улучшить электротранспортные
свойства материала.

В настоящей работе образец состава
Ba7In6Al1.9Si0.1O19.1
был получен модифицированным методом Печини из исходных веществ
квалификации ос.ч.: Ba(NO3)2,
Al(NO3)3, SiO2,
In2O3, HNO3 (к). Ионы Вa2+,
Al3+, In3+ в рабочем растворе находились в виде
нитратов, в качестве органических реагентов использовали глицерин и
лимонную кислоту. Кремний вводили как SiO2 на этапе
образования геля, до процесса пиролиза. Полученный после пиролиза
полупродукт был перетерт в этаноле и дополнительно отожжен при 1200 °С в
течение 24 часов. По данным рентгенофазового анализа (XRD-7000 Maxima,
Shimadzu, Япония), образец описывался гексагональной структурой (пр. гр.
P63/mmc) с параметрами элементарной ячейки:
a=5.971(0) Å, c=38.148(1) Å.

Установили, используя метод термогравиметрии (STA 409 PC Luxx
(Netzsch, Германия), что образец способен к диссоциативному внедрению
молекул воды в структуру в количествах ~1.1 моль на формульную единицу
вещества. Основное удаление воды наблюдается в интервалах температур 300
– 500 оС.

Электропроводность измеряли методом электрохимического импеданса
(Z­1000P, Elins, Россия) в частотном диапазоне 100 Гц – 1 МГц в интервале
температур 300–900°С в атмосферах сухого/влажного воздуха. Обнаружено,
что электропроводность возрастает во влажной атмосфере по сравнению с
сухой из-за появления протонного переноса. Частичное замещение алюминия
на атомы кремния в структуре сложного оксида
Ba7In6Al2O19 приводит к
заметному повышению значений общей электропроводности как в сухой, так и
во влажной атмосферах, что можно связать с увеличением подвижности
ионных носителей тока при увеличении объема элементарной ячейки.

Работа выполнена при поддержке гранта Российского научного фонда
и правительства Свердловской области № 24-13-20026.

Текст тезисов в PDF

File: public/docs/2026/abstracts/192.html
ИЗУЧЕНИЕ СТРУКТУРЫ, ТЕРМИЧЕСКИХ И ЭЛЕКТРИЧЕСКИХ СВОЙСТВ ИНДАТА БАРИЯ Ba2In2O5 ПРИ ЧАСТИЧНОМ ЗАМЕЩЕНИИ ПОЗИЦИЙ БАРИЯ НА КАЛИЙ И ПОЗИЦИЙ ИНДИЯ НА СЕРУ

Проблемы теоретической и экспериментальной химии – XXXVI192

ИЗУЧЕНИЕ СТРУКТУРЫ, ТЕРМИЧЕСКИХ И ЭЛЕКТРИЧЕСКИХ СВОЙСТВ
ИНДАТА БАРИЯ Ba2In2O5 ПРИ ЧАСТИЧНОМ
ЗАМЕЩЕНИИ ПОЗИЦИЙ БАРИЯ НА КАЛИЙ И ПОЗИЦИЙ ИНДИЯ НА СЕРУ

Иванова С.В., Корона Д.В., Кочетова Н.А.

Уральский федеральный университет

620002, г. Екатеринбург, ул. Мира, д. 19

Разработка электролитических материалов для создания твердооксидных
топливных элементов остается актуальной задачей. В фокусе исследований –
сложные оксиды со смешенной (кислородно‑ионной и протонной)
проводимостью. Особое внимание привлекает индат бария
Ba2In2O5 со структурой типа
браунмиллерита. Несмотря на способность проявлять протонную
проводимость, сложный оксид демонстрирует низкие электропроводности
из‑за упорядоченного расположения структурных кислородных вакансий.
Введение допантов разного типа в катионную подрешетку позволяет частично
или полностью разупорядочить вакансии, что улучшает электротранспортные
свойства, открывая путь к практическому применению. Так, перспективно
замещение неметаллическими элементами, описаны состава с замещением
позиций индия на атомы серы. С другой стороны, для ряда Ва-содержащих
сложных оксидов показано, что частичное замещение бария на калий может
увеличивать химическую стабильность.

В работе было проведено одновременное замещение Ва-позиций в
структуре Ba2In2O5 на атомы калия и
In-позиций на атомы серы, изучен твердый раствор состава
Ba1.8K0.2In1.9S0.1O5.05.
Синтез осуществляли твердофазным методом из исходных реагентов
BaCO3, In2O3 и
K2SO4 в интервале температур 800 – 1250
оС.

По данным рентгенофазового анализа (XRD-7000 Maxima, Shimadzu,
Япония) установлено, что образец имеет ромбическую структуру типа
браунмиллерита (пр.гр. Icmm) с параметрами элементарной ячейки:
a=6.036(6) Å, b=16.804(9) Å, c= 5.970(8) Å. Параметры и объем
элементарной ячейки при введении заместителей уменьшаются. Изображения
порошка, полученные методом сканирующей электронной микроскопии (VEGA3,
Tescan, Чехия), демонстрируют однородную морфологию с преобладанием
пластинчатых кристаллитов.

Данные термического анализа (STA 409 PC Luxx, Netzsch, Германия)
подтвердили, что образец
Ba1.8K0.2In1.9S0.1O5.05
способен к обратимому взаимодействию с парами воды. Количество
поглощенной воды соотносится с концентрацией структурных вакансий
кислорода.

Электрические свойства были измерены методом электрохимического
импеданса (Z-1000P, Elins, Россия) в атмосферах сухого
(рН2О=3·10-5 атм.) и важного
(рН2О=2·10-2 атм.) воздуха. Было подтверждено
увеличение общей электропроводности во влажной атмосфере, связанное с
появлением протонного вклада проводимости. Величина общей
электропроводности изученного сложного оксида
Ba1.8K0.2In1.9S0.1O5.05
превышает значения, полученные для
Ba2In2O5.

В дальнейшем планируется изучение химической стабильности образца в
атмосфере углекислого газа.

Текст тезисов в PDF

File: public/docs/2026/abstracts/195.html
ИЗУЧЕНИЕ СТРУКТУРЫ, ТЕРМИЧЕСКИХ И ЭЛЕКТРИЧЕСКИХ СВОЙСТВ ИНДАТА БАРИЯ Ba2In2O5 ПРИ ЧАСТИЧНОМ ЗАМЕЩЕНИИ ПОЗИЦИЙ БАРИЯ НА КАЛИЙ И ПОЗИЦИЙ ИНДИЯ НА СЕРУ

Проблемы теоретической и экспериментальной химии – XXXVI195

ИЗУЧЕНИЕ СТРУКТУРЫ, ТЕРМИЧЕСКИХ И ЭЛЕКТРИЧЕСКИХ СВОЙСТВ
ИНДАТА БАРИЯ Ba2In2O5 ПРИ ЧАСТИЧНОМ
ЗАМЕЩЕНИИ ПОЗИЦИЙ БАРИЯ НА КАЛИЙ И ПОЗИЦИЙ ИНДИЯ НА СЕРУ

Иванова С.В., Корона Д.В., Кочетова Н.А.

Уральский федеральный университет

620002, г. Екатеринбург, ул. Мира, д. 19

Разработка электролитических материалов для создания твердооксидных
топливных элементов остается актуальной задачей. В фокусе исследований –
сложные оксиды со смешенной (кислородно‑ионной и протонной)
проводимостью. Особое внимание привлекает индат бария
Ba2In2O5 со структурой типа
браунмиллерита. Несмотря на способность проявлять протонную
проводимость, сложный оксид демонстрирует низкие электропроводности
из‑за упорядоченного расположения структурных кислородных вакансий.
Введение допантов разного типа в катионную подрешетку позволяет частично
или полностью разупорядочить вакансии, что улучшает электротранспортные
свойства, открывая путь к практическому применению. Так, перспективно
замещение неметаллическими элементами, описаны состава с замещением
позиций индия на атомы серы. С другой стороны, для ряда Ва-содержащих
сложных оксидов показано, что частичное замещение бария на калий может
увеличивать химическую стабильность.

В работе было проведено одновременное замещение Ва-позиций в
структуре Ba2In2O5 на атомы калия и
In-позиций на атомы серы, изучен твердый раствор состава
Ba1.8K0.2In1.9S0.1O5.05.
Синтез осуществляли твердофазным методом из исходных реагентов
BaCO3, In2O3 и
K2SO4 в интервале температур 800 – 1250
оС.

По данным рентгенофазового анализа (XRD-7000 Maxima, Shimadzu,
Япония) установлено, что образец имеет ромбическую структуру типа
браунмиллерита (пр.гр. Icmm) с параметрами элементарной ячейки:
a=6.036(6) Å, b=16.804(9) Å, c= 5.970(8) Å. Параметры и объем
элементарной ячейки при введении заместителей уменьшаются. Изображения
порошка, полученные методом сканирующей электронной микроскопии (VEGA3,
Tescan, Чехия), демонстрируют однородную морфологию с преобладанием
пластинчатых кристаллитов.

Данные термического анализа (STA 409 PC Luxx, Netzsch, Германия)
подтвердили, что образец
Ba1.8K0.2In1.9S0.1O5.05
способен к обратимому взаимодействию с парами воды. Количество
поглощенной воды соотносится с концентрацией структурных вакансий
кислорода.

Электрические свойства были измерены методом электрохимического
импеданса (Z-1000P, Elins, Россия) в атмосферах сухого
(рН2О=3·10-5 атм.) и важного
(рН2О=2·10-2 атм.) воздуха. Было подтверждено
увеличение общей электропроводности во влажной атмосфере, связанное с
появлением протонного вклада проводимости. Величина общей
электропроводности изученного сложного оксида
Ba1.8K0.2In1.9S0.1O5.05
превышает значения, полученные для
Ba2In2O5.

В дальнейшем планируется изучение химической стабильности образца в
атмосфере углекислого газа.

Текст тезисов в PDF

File: public/docs/2026/abstracts/198.html
СИНТЕЗ, СТРУКТУРА И ЭЛЕКТРОТРАНСПОРТНЫЕ СВОЙСТВА СЛОЖНЫХ ОКСИДОВ, ОБРАЗУЮЩИХСЯ В СИСТЕМЕ Pr2NiO4+δ – Nd2NiO4+δ – Pr2CuO4+δ – Nd2CuO4+δ

Проблемы теоретической и экспериментальной химии – XXXVI198

СИНТЕЗ, СТРУКТУРА И ЭЛЕКТРОТРАНСПОРТНЫЕ СВОЙСТВА СЛОЖНЫХ
ОКСИДОВ, ОБРАЗУЮЩИХСЯ В СИСТЕМЕ
Pr2NiO4+δ – Nd2NiO4+δ –
Pr2CuO4+δ –
Nd2CuO4+δ

Коновалов И.В., Суханов К.С., Гилев А.Р., Киселев Е.А., Черепанов
В.А.

Уральский федеральный университет

620002, г. Екатеринбург, ул. Мира, д. 19

Одними из наиболее перспективных катодных материалов ТОТЭ, работающих
при умеренно высоких температурах, являются никелаты РЗЭ c общей
формулой R2NiO4+δ. Твердые растворы на основе
Nd2NiO4+δ, допированные одновременно празеодимом и
медью
Nd2-xPrxNi1-yCuyO4+δ
не исследованы, поэтому целью настоящей работы является изучение
возможности получения данных твердых растворов, исследование их
кристаллической структуры, кислородной нестехиометрии и
электротранспортных свойств.

Синтез образцов твёрдых растворов
Nd2-xPrxNi1-yCuyO4+δ
(x=0.2, y=0.2, 0.1, 0.3, 0.4; x=1.8, y=0.3, 0.1; x=0.5, y=0.1, 0.2, 0.3,
0.6, 0.8; x=1.0, y=0.1, 0.2, 0.4, 0.6, 0.8; x=0.8, y=0.3; x=1.4, y=0.1;
x=1.6, y=0.1; x=1.5, y=0.2, 0.6, 0.8; x=0.75, y=0.1, 0.2) был выполнен
по цитратно-нитратной технологии. Фазовый состав полученных оксидов
контролировали рентгенографически. Уточнение параметров кристаллической
структуры исследуемых однофазных образцов было выполнено в программе
«FullProf» методом Ритвелда. Температурные зависимости кислородной
нестехиометрии (δ) для образцов
Nd2-xPrxNi1-yCuyO4+δ
(x=0.2 и x=0.5, y=0.1) были исследованы методом термогравиметрического
анализа (ТГА) в интервале температур 30-1000 °C на воздухе. Измерения
были проведены на термоанализаторе NETZSCH STA 409 PC Luxx. Общая
электропроводность и коэффициент Зеебека сложных оксидов
Nd2-xPrxNi1-yCuyO4+δ
(x=0.2, 0.5, 0.75, y=0.1; x=0.2, y=0.2) были измерены четырехконтактным
методом с платиновыми токоподводами.

По результатам рентгенофазового анализа установлено, что область
существования твёрдых растворов
Nd2-xPrxNi1-yCuyO4+δ
с орторомбически искаженной структурой типа K2NiF4
(пр. гр. Fmmm), образующихся в системе
Pr2NiO4+δ–Nd2NiO4+δ
–Pr2CuO4+δ – Nd2CuO4+δ
включает образцы следующих составов: x=0.2, y=0.2, 0.1; x=0.5, y=0.1,
0.2; x=0.75, y=0.1, 0.2; x=1.0, y=0.1. Методом Ритвелда были уточнены
параметры орторомбической элементарной ячейки и кристаллической
структуры для однофазных образцов
Nd2-xPrxNi1-yCuyO4+δ.
Изучены температурные зависимости электропроводности и коэффициента
термо-ЭДС для оксидов
Nd2-xPrxNi1-yCuyO4+δ
(x=0.2, 0.5, 0.75, y=0.1; x=0.2, y=0.2) на воздухе. Показано, что с
увеличением концентрации празеодима общая электропроводность оксидов
увеличивается, а энергия активации проводимости уменьшается. По
результатам ТГА установлено, что оксиды
Nd1.8Pr0.2Ni0.9Cu0.1O4+δ
и
Nd1.5Pr0.5Ni0.9Cu0.1O4+δ
являются сверхстехиометричными (δ > 0) на воздухе в исследуемом
интервале температур.

Работа выполнена при финансовой поддержке Министерства науки и
высшего образования РФ (№ FEUZ-2026-0011).

Текст тезисов в PDF

File: public/docs/2026/abstracts/201.html
СИНТЕЗ, СТРУКТУРА И ЭЛЕКТРОТРАНСПОРТНЫЕ СВОЙСТВА СЛОЖНЫХ ОКСИДОВ, ОБРАЗУЮЩИХСЯ В СИСТЕМЕ Pr2NiO4+δ – Nd2NiO4+δ – Pr2CuO4+δ – Nd2CuO4+δ

Проблемы теоретической и экспериментальной химии – XXXVI201

СИНТЕЗ, СТРУКТУРА И ЭЛЕКТРОТРАНСПОРТНЫЕ СВОЙСТВА СЛОЖНЫХ
ОКСИДОВ, ОБРАЗУЮЩИХСЯ В СИСТЕМЕ
Pr2NiO4+δ – Nd2NiO4+δ –
Pr2CuO4+δ –
Nd2CuO4+δ

Коновалов И.В., Суханов К.С., Гилев А.Р., Киселев Е.А., Черепанов
В.А.

Уральский федеральный университет

620002, г. Екатеринбург, ул. Мира, д. 19

Одними из наиболее перспективных катодных материалов ТОТЭ, работающих
при умеренно высоких температурах, являются никелаты РЗЭ c общей
формулой R2NiO4+δ. Твердые растворы на основе
Nd2NiO4+δ, допированные одновременно празеодимом и
медью
Nd2-xPrxNi1-yCuyO4+δ
не исследованы, поэтому целью настоящей работы является изучение
возможности получения данных твердых растворов, исследование их
кристаллической структуры, кислородной нестехиометрии и
электротранспортных свойств.

Синтез образцов твёрдых растворов
Nd2-xPrxNi1-yCuyO4+δ
(x=0.2, y=0.2, 0.1, 0.3, 0.4; x=1.8, y=0.3, 0.1; x=0.5, y=0.1, 0.2, 0.3,
0.6, 0.8; x=1.0, y=0.1, 0.2, 0.4, 0.6, 0.8; x=0.8, y=0.3; x=1.4, y=0.1;
x=1.6, y=0.1; x=1.5, y=0.2, 0.6, 0.8; x=0.75, y=0.1, 0.2) был выполнен
по цитратно-нитратной технологии. Фазовый состав полученных оксидов
контролировали рентгенографически. Уточнение параметров кристаллической
структуры исследуемых однофазных образцов было выполнено в программе
«FullProf» методом Ритвелда. Температурные зависимости кислородной
нестехиометрии (δ) для образцов
Nd2-xPrxNi1-yCuyO4+δ
(x=0.2 и x=0.5, y=0.1) были исследованы методом термогравиметрического
анализа (ТГА) в интервале температур 30-1000 °C на воздухе. Измерения
были проведены на термоанализаторе NETZSCH STA 409 PC Luxx. Общая
электропроводность и коэффициент Зеебека сложных оксидов
Nd2-xPrxNi1-yCuyO4+δ
(x=0.2, 0.5, 0.75, y=0.1; x=0.2, y=0.2) были измерены четырехконтактным
методом с платиновыми токоподводами.

По результатам рентгенофазового анализа установлено, что область
существования твёрдых растворов
Nd2-xPrxNi1-yCuyO4+δ
с орторомбически искаженной структурой типа K2NiF4
(пр. гр. Fmmm), образующихся в системе
Pr2NiO4+δ–Nd2NiO4+δ
–Pr2CuO4+δ – Nd2CuO4+δ
включает образцы следующих составов: x=0.2, y=0.2, 0.1; x=0.5, y=0.1,
0.2; x=0.75, y=0.1, 0.2; x=1.0, y=0.1. Методом Ритвелда были уточнены
параметры орторомбической элементарной ячейки и кристаллической
структуры для однофазных образцов
Nd2-xPrxNi1-yCuyO4+δ.
Изучены температурные зависимости электропроводности и коэффициента
термо-ЭДС для оксидов
Nd2-xPrxNi1-yCuyO4+δ
(x=0.2, 0.5, 0.75, y=0.1; x=0.2, y=0.2) на воздухе. Показано, что с
увеличением концентрации празеодима общая электропроводность оксидов
увеличивается, а энергия активации проводимости уменьшается. По
результатам ТГА установлено, что оксиды
Nd1.8Pr0.2Ni0.9Cu0.1O4+δ
и
Nd1.5Pr0.5Ni0.9Cu0.1O4+δ
являются сверхстехиометричными (δ > 0) на воздухе в исследуемом
интервале температур.

Работа выполнена при финансовой поддержке Министерства науки и
высшего образования РФ (№ FEUZ-2026-0011).

Текст тезисов в PDF

File: public/docs/2026/abstracts/225.html
СИНТЕЗ, ИЗУЧЕНИЕ ТЕРМИЧЕСКИХ И ЭЛЕКТРИЧЕСКИХ СВОЙСТВ КРЕМНИЙ-ЗАМЕЩЕННОГО СКАНДАТА-АЛЮМИНАТА БАРИЯ С БЛОЧНО-СЛОЕВЫМ ТИПОМ СТРУКТУРЫ

Проблемы теоретической и экспериментальной химии – XXXVI225

СИНТЕЗ, ИЗУЧЕНИЕ ТЕРМИЧЕСКИХ И ЭЛЕКТРИЧЕСКИХ СВОЙСТВ
КРЕМНИЙ-ЗАМЕЩЕННОГО СКАНДАТА-АЛЮМИНАТА БАРИЯ
С БЛОЧНО-СЛОЕВЫМ ТИПОМ СТРУКТУРЫ

Селищев М.М., Кочетова Н.А., Корона Д.В.

Уральский федеральный университет

620002, г. Екатеринбург, ул. Мира, д. 19

В рамках развития водородной энергетики важным научным направлением
является создание новых функциональных материалов для твердооксидных
топливных элементов, в частности, материалов с протонной проводимостью,
которые могут использоваться в качестве протонпроводящих мембран.

Сложный оксид состава
Вa7Sc6Аl2О19 относится к
классу гексагональных перовскитов и состоит из структурных блоков
β-Ba2ScAlO5 и
Ba3Sc4O9. Наличие структурных вакансий
кислорода обеспечивает возможность взаимодействия с парами воды, что
приводит к проявлению протонной проводимости. Оптимизация структуры
путем гетеровалентного замещения катионных позиций может приводить к
улучшению электротранспортных свойств.

В данной работе изучен твердый раствор
Ba7Sc6Al1.9Si0.1O19.05,
то есть часть позиций алюминия была замещена на неметаллический элемент
– кремний. Такое замещение называют оксоанионным, поскольку полиэдры
[AlO4] в структуре замещаются на оксоанионные группировки
(SiO4) с ковалентным типом связи.

Образец был получен по растворной технологии с использованием
модифицированного метода Печини. Рабочий раствор содержал нитраты
Ba2+, Sc3+, Al3+, а также лимонную
кислоту и глицерин. Кремний вводили в виде ультрадисперсного порошка
SiO2 на этапе гелеобразования. Дополнительный отжиг после
пиролиза проводили при температурах 1250 и 1600 ℃.

Рентгенофазовый анализ (Shimadzu, Япония) показал, что образец
описывается гексагональной структурой с параметрами элементарной ячейки:
a=5.801 Å, с=35.256 Å. В небольших количествах обнаружена примесная фаза
ꞵ-Ba2ScAlO5.

Термический анализ (Netzsch, Германия) предварительно
гидратированного образца показал, что основной выход воды наблюдается в
интервале температур 300 – 600 ℃. Степень гидратации составляет 0.77
моль, что ниже по сравнению с
Вa7Sc6Аl2О19 и связано с
уменьшением параметров элементарной ячейки.

Исследование электрических свойств проводили в интервале 300 – 900 ℃
методом электрохимического импеданса (Elins Z–1000P (ООО «Элинс»,
Россия) в атмосферах сухого (рН2О = 3·10-5 атм.) и
влажного (рН2О = 2·10-2 атм.) воздуха и азота.
Установлено, что на воздухе образец является смешанным ионно-дырочным
проводником, во влажной атмосфере ионный вклад обусловлен переносом
ионов кислорода и протонов, в средних температурах протонная
проводимость доминирует. Значения электропроводности ниже, чем для
образца Вa7Sc6Аl2О19.

Работа выполнена при поддержке гранта Российского научного фонда
и правительства Свердловской области № 24-13-20026.

Текст тезисов в PDF

File: public/docs/2026/abstracts/276.html
ВЛИЯНИЕ ГИДРАТАЦИИ НА СТРУКТУРУ И ЭЛЕКТРИЧЕСКИЕ СВОЙСТВА ГЕРМАНИЙ-ЗАМЕЩЕННОГО ИНДАТА БАРИЯ

Проблемы теоретической и экспериментальной химии – XXXVI276

ВЛИЯНИЕ ГИДРАТАЦИИ НА СТРУКТУРУ
И ЭЛЕКТРИЧЕСКИЕ СВОЙСТВА
ГЕРМАНИЙ-ЗАМЕЩЕННОГО ИНДАТА БАРИЯ

Симонова Т.Д., Корона Д.В., Кочетова Н.А.

Уральский федеральный университет

620002, г. Екатеринбург, ул. Мира, д. 19

Обострение экологических проблем делает все более актуальным переход
к возобновляемым источникам энергии, в т. ч. к водородной энергетике.
Одной из ее задач является создание твердооксидных топливных элементов
на основе электролитов, обладающих высокой кислородно-ионной и протонной
проводимостью. Интересен для исследования протон-проводящий сложный
оксид Ва2In2O5 со структурой
браунмиллерита, однако упорядоченное расположение структурных вакансий
ухудшает его электрические свойства. Различные типы замещения позволяют
стабилизировать разупорядоченное расположение вакансий.

Ранее твердофазным методом были получены образцы при частичном
замещении позиций индия на атомы германия
Ва2In2-xGexO5+х/2
(0<x≤0.25), с ростом х наблюдалась частичное, либо полное
разупорядочение вакансий кислорода, приводящее к росту
электропроводности. В настоящей работе более детально изучен процесс
гидратации и его влияние на структуру и свойства образцов.

Термический анализ (STA 409 PC Luxx, Netzsch, Германия)
предварительно гидратированных образцов показал, что основной выход воды
из структуры наблюдается в интервале температур 250–400 °C. Предел
гидратации, рассчитанный из полного заполнения структурных вакансий
кислорода, достигается для образцов с малым х, при увеличении количества
германия – не достигается.

Полностью гидратированные образцы с х≤0.1, внедряющие большие
количества воды (~0.9–0.95 моль на формульную единицу), согласно
рентгенофазовому анализу (XRD-7000 Maxima, Shimadzu, Япония), меняют
симметрию структуры с ромбической (пр. гр. Icmm), характерной
для структуры браунмиллерита, на тетрагональную (пр. гр.
P4/mmm), свойственную оксигидратной фазе
Ва2In2O4(ОН)2. Таким
образом, составы с небольшим содержанием германия при внедрении воды
претерпевают структурно-химическую трансформацию. С ростом х при меньших
количествах внедренной воды изменений структуры не происходит. Методом
ИК-спектроскопии (Nicolet 6700, Thermo Fisher Scientifc, США)
установлено, что в структуре гидратированных образцов протоны
присутствуют преимущественно в виде гидроксильных групп
OH-.

Измерения электропроводности методом электрохимического импеданса
(Z−1000P, Elins, Россия) в диапазоне частот от 100 Гц до 1 МГц при
300–900 °С на воздухе (рН2О=3‧10-5 атм –
сухо; рН2О=1‧10-2 атм – влажно), показали
существенный рост электропроводности гидратированных образцов, что
обусловлено появлением протонной составляющей проводимости. Для
температур ниже 400 °C, в том числе для формирующихся оксигидратных фаз,
можно предполагать реализацию доминирующего протонного типа
проводимости.

Текст тезисов в PDF

File: public/docs/2026/abstracts/282.html
MICROWAVE SYNTHESIS OF AN ALUMINUM–SILICATE SUPPORT REINFORCED WITH LOW-DISPERSED ALUMINUM POWDER

Проблемы теоретической и экспериментальной химии – XXXVI282

MICROWAVE SYNTHESIS OF AN ALUMINUM–SILICATE SUPPORT
REINFORCED WITH LOW-DISPERSED ALUMINUM POWDER

Hasanguliyeva N.M., Shakunova N.V., Litvishkov Yu.N.

Institute of Catalysis and Inorganic Chemistry

AZ-1143, Baku, G. Javid Avenue 113

Currently, in contrast to traditional methods, the known advantages
of ultra-high frequency (UHF) electromagnetic radiation, such as
instantaneous propagation of electromagnetic radiation with heat
transfer throughout the entire volume of a substance, time and energy
savings, etc., open up broad prospects for the modern development of
technologies for producing catalysts for the chemical industry,
especially the petrochemical industry. Taking all this into account,
research was conducted in this area.

For this purpose, liquid glass—sodium silicate with a specific
gravity of 46.5 g/cm³ and a modulus of 3.36—was used for synthesis, as
well as an aqueous solution of aluminum sulfate Al(SO₄)·16H₂O in
calculated quantities at various component ratios. At the same time, for
reinforcement purposes, low-dispersion aluminum powder of various sizes
was used: PA-1 (450–630 μm) and PA-2 (250–450 μm), taken in various
percentage ratios. Aluminosilicate samples containing PA-1 and PA-2
separately were obtained by the co-precipitation method.

Each of the obtained hydrogel samples was subjected to heat treatment
in an autoclave at different holding times and temperatures. At the next
stage, the process was carried out in a microwave oven under the
influence of microwave radiation, followed by drying and calcination,
resulting in multiple reinforced aluminosilicate samples [AlₓSiᵧOz]ₓ/Al.
Based on the studies conducted, an effective aluminosilicate carrier
with a higher heating rate was obtained with the participation of
aluminum powder with lower dispersibility. The samples obtained by this
method were studied by X-ray phase analysis (XPA), and the dependence of
their surface properties on the degree of dispersion of the aluminum
powder used in reinforcement and the synthesis conditions was
investigated. Samples [Al(x)Si(y)O(z)]ₓ·nH₂O/Al (PA-1) and
[Al(x)Si(y)O(z)]ₓ·nH₂O/Al (PA-2) were heat treated in the temperature
range of 200‑2500 °C. The corresponding heat treatment conditions under
the influence of microwave radiation (magnetron power, W/T,°C/τ, min)
were as follows: drying -300/105/5- 400/110/7 and 300/105/3-
400/110/7;

Calcination-600/300/10-800/400/20 and 600/350/10-800/450/20.The
specific surface area (m²/g) / pore volume (cm³/g) were as follows:
225/1.25-190/0.98 and 243/1.38- 215/1.23, respectively.

As a result of the research, an effective reinforced aluminosilicate
sample [AlₓSiᵧOz]ₓ/Al was obtained, containing 10% of low-dispersion
aluminum powder of the PA-2 grade (250–450 μm), prepared by hydrothermal
treatment for 8 hours at T = 350 °C and under the influence of
microwave radiation.

According to the identified properties of the synthesized samples,
they can be widely used in acid-base reactions, as potential catalyst
carriers, and as catalysts in the oil refining and petrochemical
industries.

Текст тезисов в PDF

File: public/docs/2026/abstracts/288.html
MICROWAVE SYNTHESIS OF AN ALUMINUM–SILICATE SUPPORT REINFORCED WITH LOW-DISPERSED ALUMINUM POWDER

Проблемы теоретической и экспериментальной химии – XXXVI288

MICROWAVE SYNTHESIS OF AN ALUMINUM–SILICATE SUPPORT
REINFORCED WITH LOW-DISPERSED ALUMINUM POWDER

Hasanguliyeva N.M., Shakunova N.V., Litvishkov Yu.N.

Institute of Catalysis and Inorganic Chemistry

AZ-1143, Baku, G. Javid Avenue 113

Currently, in contrast to traditional methods, the known advantages
of ultra-high frequency (UHF) electromagnetic radiation, such as
instantaneous propagation of electromagnetic radiation with heat
transfer throughout the entire volume of a substance, time and energy
savings, etc., open up broad prospects for the modern development of
technologies for producing catalysts for the chemical industry,
especially the petrochemical industry. Taking all this into account,
research was conducted in this area.

For this purpose, liquid glass—sodium silicate with a specific
gravity of 46.5 g/cm³ and a modulus of 3.36—was used for synthesis, as
well as an aqueous solution of aluminum sulfate Al(SO₄)·16H₂O in
calculated quantities at various component ratios. At the same time, for
reinforcement purposes, low-dispersion aluminum powder of various sizes
was used: PA-1 (450–630 μm) and PA-2 (250–450 μm), taken in various
percentage ratios. Aluminosilicate samples containing PA-1 and PA-2
separately were obtained by the co-precipitation method.

Each of the obtained hydrogel samples was subjected to heat treatment
in an autoclave at different holding times and temperatures. At the next
stage, the process was carried out in a microwave oven under the
influence of microwave radiation, followed by drying and calcination,
resulting in multiple reinforced aluminosilicate samples [AlₓSiᵧOz]ₓ/Al.
Based on the studies conducted, an effective aluminosilicate carrier
with a higher heating rate was obtained with the participation of
aluminum powder with lower dispersibility. The samples obtained by this
method were studied by X-ray phase analysis (XPA), and the dependence of
their surface properties on the degree of dispersion of the aluminum
powder used in reinforcement and the synthesis conditions was
investigated. Samples [Al(x)Si(y)O(z)]ₓ·nH₂O/Al (PA-1) and
[Al(x)Si(y)O(z)]ₓ·nH₂O/Al (PA-2) were heat treated in the temperature
range of 200‑2500 °C. The corresponding heat treatment conditions under
the influence of microwave radiation (magnetron power, W/T,°C/τ, min)
were as follows: drying -300/105/5- 400/110/7 and 300/105/3-
400/110/7;

Calcination-600/300/10-800/400/20 and 600/350/10-800/450/20.The
specific surface area (m²/g) / pore volume (cm³/g) were as follows:
225/1.25-190/0.98 and 243/1.38- 215/1.23, respectively.

As a result of the research, an effective reinforced aluminosilicate
sample [AlₓSiᵧOz]ₓ/Al was obtained, containing 10% of low-dispersion
aluminum powder of the PA-2 grade (250–450 μm), prepared by hydrothermal
treatment for 8 hours at T = 350 °C and under the influence of
microwave radiation.

According to the identified properties of the synthesized samples,
they can be widely used in acid-base reactions, as potential catalyst
carriers, and as catalysts in the oil refining and petrochemical
industries.

Текст тезисов в PDF
